Repository: jyparashar/hea-yield-strength-hardness-ml

# Measure hardness first: ML prediction of HEA yield strength

Code for the paper:
**"Measure hardness first: using cheap hardness data to improve machine-learning predictions of high-entropy alloy yield strength under honest validation"**
Ajay Raj Parashar (Department of Computer Science & Engineering, Hindustan College of Science & Technology, Farah, Mathura, India), [Journal, year]. DOI: [add after publication]

## What is in this repository

| Notebook | What it does | Paper section |
|---|---|---|
| `01_data_cleaning_and_baseline.ipynb` | Downloads and cleans the MPEA dataset, computes descriptors, compares random vs. grouped cross-validation | 2.1-2.5, 3.1 |

File: 02_hardness_to_strength_transfer.ipynb
# Notebook 2 — Can Hardness Data Help Predict Yield Strength?

**This is the main experiment of the paper.**

### The idea in one paragraph

Measuring **yield strength** needs a compression or tension test: a carefully machined sample, a big testing machine, and time. Measuring **Vickers hardness** needs only a small polished piece and a few minutes. Hardness and strength are physically related (Tabor's rule: $\sigma_y \approx H_V \times 9.807 / 3$). In Notebook 1 we found **189 alloys that have hardness but no yield strength**. This notebook asks:

> *Does adding cheap hardness data make machine-learning predictions of yield strength better? And in which situations?*

### Two realistic situations (scenarios)

| Scenario | What we know about the **new** alloys we want to predict | Real-life meaning |
|---|---|---|
| **A: no hardness for new alloys** | Only their composition | Pure computer screening of alloys nobody has made yet |
| **B: hardness measured for new alloys** | Composition **and** a quick hardness test | You made small samples, measured hardness (cheap), and want to know the yield strength before doing expensive mechanical tests |

### Five methods we compare

| Method | Short name | Uses hardness how? |
|---|---|---|
| M0 | Baseline | Not at all (same as Notebook 1) |
| M1 | Tabor rule | Strength = HV × 9.807 / 3, no machine learning |
| M2 | Hardness as input | Measured hardness is given to the model as an extra feature (scenario B) |
| M3 | Augment (A) | Hardness alloys are turned into extra training rows with a Tabor "pseudo-strength"; hardness of the test alloys is **hidden** |
| M4 | Augment (B) | Same as M3, but hardness of the test alloys **is** available (it was measured) |

**Before you start:** run Notebook 1 first (it downloads the data into the `data/` folder). This notebook will download the data again if it cannot find it.

## Step 1 — Import the libraries

```
import os
import re
import urllib.request
import warnings

import numpy as np
import pandas as pd
import matplotlib.pyplot as plt

from pymatgen.core import Element
from sklearn.metrics import r2_score, mean_absolute_error
from xgboost import XGBRegressor

# Colours used in all figures of the project
COLOR_BLUE   = "#2a78d6"
COLOR_ORANGE = "#eb6834"
COLOR_GREEN  = "#1baf7a"

os.makedirs("figures", exist_ok=True)
os.makedirs("results", exist_ok=True)
print("Libraries imported.")
```

Libraries imported.

## Step 2 — Helper functions from Notebook 1

These are the same functions we wrote and explained in Notebook 1. We copy them here so this notebook can run on its own:

* `parse_formula`: text formula → atomic fractions
* `make_composition_id` / `make_system_id`: labels used for grouped validation
* `physics_descriptors`: size mismatch δ, mixing entropy, VEC, electronegativity, melting point, ...

```
def parse_formula(formula):
    '''"Al0.25 Co1 Fe1 Ni1" -> {"Al": 0.077, "Co": 0.308, ...} (atomic fractions).'''
    pairs = re.findall(r"([A-Z][a-z]?)([0-9.]+)", formula)
    amounts = {}
    for element, amount in pairs:
        amounts[element] = amounts.get(element, 0) + float(amount)
    total = sum(amounts.values())
    return {element: amount / total for element, amount in amounts.items()}

def make_composition_id(comp):
    '''Exact composition label, e.g. "Co0.333-Cr0.333-Fe0.333".'''
    return "-".join(f"{el}{round(frac, 3)}" for el, frac in sorted(comp.items()))

def make_system_id(comp):
    '''Element-system (alloy family) label, e.g. "Co-Cr-Fe".'''
    return "-".join(sorted(comp.keys()))

def valence_electrons(symbol):
    '''VEC of one element: group number for transition metals, group - 10 for Al, Si, Sn, ...'''
    group = Element(symbol).group
    return group if group <= 12 else group - 10

def element_radius(symbol):
    '''Metallic radius if available, otherwise atomic radius (in Å).'''
    with warnings.catch_warnings():
        warnings.simplefilter("ignore")      # hide "no data" warnings for C, Si, Sn
        radius = Element(symbol).metallic_radius
    if radius is None or radius == 0:
        radius = Element(symbol).atomic_radius
    return float(radius)

def build_element_table(elements):
    '''Look up the properties we need for every element, once.'''
    return pd.DataFrame({
        "radius":     {el: element_radius(el)               for el in elements},
        "electroneg": {el: float(Element(el).X)             for el in elements},
        "melting_K":  {el: float(Element(el).melting_point) for el in elements},
        "vec":        {el: valence_electrons(el)            for el in elements},
    })

def physics_descriptors(comp, element_table):
    '''Physics descriptors of one alloy (see Notebook 1, Step 6 for the formulas).'''
    elements = list(comp.keys())
    c   = np.array([comp[el] for el in elements])
    r   = element_table.loc[elements, "radius"].values
    chi = element_table.loc[elements, "electroneg"].values
    tm  = element_table.loc[elements, "melting_K"].values
    vec = element_table.loc[elements, "vec"].values
    r_mean, chi_mean = np.sum(c * r), np.sum(c * chi)
    return {
        "delta_size_mismatch": 100 * np.sqrt(np.sum(c * (1 - r / r_mean) ** 2)),
        "S_mix":               -8.314 * np.sum(c * np.log(c)),
        "VEC":                 np.sum(c * vec),
        "chi_mean":            chi_mean,
        "delta_chi":           np.sqrt(np.sum(c * (chi - chi_mean) ** 2)),
        "Tm_mean":             np.sum(c * tm),
        "r_mean":              r_mean,
        "n_elements":          len(elements),
    }

print("Helper functions ready.")
```

Helper functions ready.

## Step 3 — Load the data and make two tables

We make two tables from the same dataset:

1. **Strength table:** room-temperature yield strength, cleaned exactly as in Notebook 1.
2. **Hardness table:** every row with a Vickers hardness value.

**A subtle cleaning detail:** in the original file, when one paper tested the same alloy at several temperatures, the *same* hardness value is copied into every one of those rows. If we kept them all, one hardness measurement would count 5–10 times. So we remove repeated rows that have the same alloy, processing, hardness value, *and* paper.

```
DATA_FILE = "data/MPEA_dataset.csv"
if not os.path.exists(DATA_FILE):
    os.makedirs("data", exist_ok=True)
    urllib.request.urlretrieve(
        "https://raw.githubusercontent.com/CitrineInformatics/MPEA_dataset/master/MPEA_dataset.csv", DATA_FILE)

raw = pd.read_csv(DATA_FILE)
raw = raw.rename(columns={
    "IDENTIFIER: Reference ID":                 "ref_id",
    "FORMULA":                                  "formula",
    "PROPERTY: Processing method":              "processing",
    "PROPERTY: HV":                             "hardness_HV",
    "PROPERTY: Type of test":                   "test_type",
    "PROPERTY: Test temperature ($^\\circ$C)":  "test_temp_C",
    "PROPERTY: YS (MPa)":                       "yield_strength_MPa",
})
raw["processing"] = raw["processing"].fillna("unknown")
raw["test_type"]  = raw["test_type"].fillna("unknown")

# Composition and the two group labels for every row
raw["composition"]    = raw["formula"].apply(parse_formula)
raw["composition_id"] = raw["composition"].apply(make_composition_id)
raw["system_id"]      = raw["composition"].apply(make_system_id)

# ---- Table 1: yield strength at room temperature (same rules as Notebook 1) ----
strength = raw[raw["yield_strength_MPa"].notna() & raw["test_temp_C"].between(20, 30)]
strength = strength[(strength["yield_strength_MPa"] > 0) & (strength["yield_strength_MPa"] < 5000)]
strength = strength.reset_index(drop=True)

# ---- Table 2: hardness (remove the copied duplicates explained above) ----
hardness = raw[raw["hardness_HV"].notna()]
print("Hardness rows before removing copies:", len(hardness))
hardness = hardness.drop_duplicates(subset=["composition_id", "processing", "hardness_HV", "ref_id"])
hardness = hardness.reset_index(drop=True)
print("Hardness rows after removing copies: ", len(hardness))

print("\nStrength table:", len(strength), "rows,", strength["composition_id"].nunique(), "distinct alloys")
print("Hardness table:", len(hardness), "rows,", hardness["composition_id"].nunique(), "distinct alloys")
```

Hardness rows before removing copies: 530
Hardness rows after removing copies:  516

Strength table: 722 rows, 394 distinct alloys
Hardness table: 516 rows, 377 distinct alloys

### Step 3b — Give each strength row its measured hardness (if any)

For **scenario B** we need to know, for each strength measurement, whether the *same alloy* also has a hardness value. If an alloy has several hardness values (different papers), we use their average.

```
# Average hardness of every alloy (one number per composition_id)
mean_hv_per_alloy = hardness.groupby("composition_id")["hardness_HV"].mean()

# Look up each strength row's alloy in that list; alloys without hardness get NaN (missing)
strength["HV_measured"] = strength["composition_id"].map(mean_hv_per_alloy)

has_hardness = strength["HV_measured"].notna().values   # True/False for every row
print(f"Strength rows whose alloy also has hardness: {has_hardness.sum()} of {len(strength)}")
```

Strength rows whose alloy also has hardness: 397 of 722

## Step 4 — Build the features for both tables

Both tables must have **exactly the same feature columns**, otherwise we cannot put them together for training. The easiest way: stack the two tables on top of each other, build all features at once, then split them apart again.

The **test type** column gets a new value, `"hardness"`, for the hardness rows. This lets the model learn that a "pseudo-strength" from hardness is a slightly different kind of measurement than a real compression or tension test.

```
# Mark where each row came from
strength_part = strength.assign(source="strength")
hardness_part = hardness.assign(source="hardness", test_type="hardness")
both_tables   = pd.concat([strength_part, hardness_part], ignore_index=True)

# (a) Element fractions
fractions = pd.DataFrame(list(both_tables["composition"])).fillna(0)
fractions.columns = ["frac_" + el for el in fractions.columns]

# (b) Physics descriptors
all_elements  = sorted({el for comp in both_tables["composition"] for el in comp})
element_table = build_element_table(all_elements)
physics = pd.DataFrame([physics_descriptors(comp, element_table) for comp in both_tables["composition"]])

# (c) Test type and processing as 0/1 columns
categories = pd.get_dummies(both_tables[["test_type", "processing"]], prefix=["test", "proc"], dtype=int)

features_all = pd.concat([fractions, physics, categories], axis=1)

# Split back into the two tables
is_strength_row = (both_tables["source"] == "strength").values
X_strength = features_all[is_strength_row].reset_index(drop=True)
X_hardness = features_all[~is_strength_row].reset_index(drop=True)

# Targets
y_strength = strength["yield_strength_MPa"].values
# Tabor "pseudo-strength" for every hardness row: HV (kgf/mm²) × 9.807 → MPa, divided by 3
y_hardness_pseudo = hardness["hardness_HV"].values * 9.807 / 3

print("X_strength:", X_strength.shape, "  X_hardness:", X_hardness.shape)
```

X_strength: (722, 45)   X_hardness: (516, 45)

## Step 5 — Repeated grouped cross-validation

In Notebook 1 we ran each test once. But the result depends a little on *which* alloys happen to land in which fold. To get trustworthy numbers we **repeat the whole 5-fold test with 5 different random seeds** and report the **average ± standard deviation**. A difference between two methods is only convincing if it is clearly larger than this standard deviation.

We write our own small function that randomly assigns each **group** (alloy or alloy family) to one of the 5 folds. All rows of a group always land in the same fold.

```
def assign_group_folds(groups, n_folds, seed):
    '''
    Randomly give every group a fold number 0..n_folds-1.
    Returns a dictionary {group label: fold number}.
    '''
    unique_groups = np.unique(groups)
    rng = np.random.default_rng(seed)          # random number generator with a fixed seed
    rng.shuffle(unique_groups)                 # shuffle the order of the groups
    # Deal the shuffled groups out like playing cards: 0, 1, 2, 3, 4, 0, 1, ...
    return {group: i % n_folds for i, group in enumerate(unique_groups)}

# Quick test with 6 made-up groups and 3 folds
print(assign_group_folds(np.array(["a", "a", "b", "c", "d", "e", "f"]), n_folds=3, seed=0))
```

{np.str_('d'): 0, np.str_('c'): 1, np.str_('f'): 2, np.str_('e'): 0, np.str_('a'): 1, np.str_('b'): 2}

## Step 6 — The model and the methods

We use **XGBoost**, the best model in Notebook 1, with the same settings for every method. Only the *data* we give it changes, so any difference in accuracy comes from how hardness is used, not from the model.

### Pseudo-label weight

Pseudo-strengths from Tabor's rule are less reliable than real strength tests. We tell the model to trust them **half as much** (`sample_weight = 0.5`). We chose 0.5 as a sensible middle value *before* looking at the results. In Step 9 we check that the conclusions do not depend on this choice.

```
N_FOLDS       = 5
SEEDS         = [0, 1, 2, 3, 4]      # 5 repetitions
PSEUDO_WEIGHT = 0.5                  # how much to trust hardness-based pseudo-strengths

def make_model(seed):
    '''Same XGBoost settings for every method.'''
    return XGBRegressor(n_estimators=400, learning_rate=0.05, max_depth=5,
                        subsample=0.8, colsample_bytree=0.8,
                        random_state=seed, n_jobs=-1)
```

The function below runs **one** method with **one** seed and **one** grouping, and returns a prediction for every strength row (each row predicted while it was in the test fold).

Read the comments for each method carefully. The most important detail is in **M3**: hardness rows that belong to a test group are **removed** from training, because in scenario A we pretend we have no hardness for the new alloys.

```
def run_method(method, group_column, seed, pseudo_weight=PSEUDO_WEIGHT):
    '''Return out-of-fold predictions of yield strength for every row of the strength table.'''

    # Fold numbers for strength rows and hardness rows (same group -> same fold)
    fold_of_group = assign_group_folds(strength[group_column].values, N_FOLDS, seed)
    strength_fold = strength[group_column].map(fold_of_group).values
    # Hardness rows of alloys/families that have NO strength data are never test rows: fold -1
    hardness_fold = hardness[group_column].map(fold_of_group).fillna(-1).values

    predictions = np.zeros(len(strength))

    for fold in range(N_FOLDS):
        train = strength_fold != fold          # True for training rows
        test  = strength_fold == fold          # True for test rows

        if method == "M0 Baseline":
            # Only real strength data, no hardness at all
            model = make_model(seed).fit(X_strength[train], y_strength[train])
            predictions[test] = model.predict(X_strength[test])

        elif method == "M1 Tabor rule":
            # No machine learning: strength = HV x 9.807 / 3 (NaN if the alloy has no hardness)
            predictions[test] = strength["HV_measured"].values[test] * 9.807 / 3

        elif method == "M2 Hardness as input":
            # Measured hardness is an extra feature. Alloys without hardness get NaN;
            # XGBoost can handle missing values by itself.
            X_plus = X_strength.copy()
            X_plus["HV_measured"] = strength["HV_measured"].values
            model = make_model(seed).fit(X_plus[train], y_strength[train])
            predictions[test] = model.predict(X_plus[test])

        elif method in ("M3 Augment (A)", "M4 Augment (B)"):
            if method == "M3 Augment (A)":
                # Scenario A: hide the hardness of the test alloys/families
                use_hardness = hardness_fold != fold
            else:
                # Scenario B: hardness of all alloys is known, including the test alloys
                use_hardness = np.ones(len(hardness), dtype=bool)

            # Stack real strength rows + hardness pseudo-strength rows
            X_train = pd.concat([X_strength[train], X_hardness[use_hardness]])
            y_train = np.concatenate([y_strength[train], y_hardness_pseudo[use_hardness]])
            weights = np.concatenate([np.ones(train.sum()),                        # real rows: weight 1
                                      np.full(use_hardness.sum(), pseudo_weight)]) # pseudo rows: lower weight

            model = make_model(seed).fit(X_train, y_train, sample_weight=weights)
            # We always TEST on real strength measurements only
            predictions[test] = model.predict(X_strength[test])

    return predictions
```

## Step 7 — Run the full experiment

5 methods × 2 groupings × 5 seeds. Each prediction is scored twice:

* on **all** strength rows, and
* on the **subset** of rows whose alloy has a measured hardness. This is the fair comparison with M1 and M2, which only use hardness where it exists.

This takes about 1–3 minutes.

```
METHODS   = ["M0 Baseline", "M1 Tabor rule", "M2 Hardness as input", "M3 Augment (A)", "M4 Augment (B)"]
GROUPINGS = {"New alloy (composition)": "composition_id",
             "New alloy family (system)": "system_id"}

rows = []            # one result row per (grouping, method, seed)
saved_predictions = {}

for grouping_name, group_column in GROUPINGS.items():
    for method in METHODS:
        for seed in SEEDS:
            pred = run_method(method, group_column, seed)
            saved_predictions[(grouping_name, method, seed)] = pred

            row = {"Grouping": grouping_name, "Method": method, "Seed": seed}
            if method != "M1 Tabor rule":                       # Tabor has no prediction without hardness
                row["R2 (all)"]  = r2_score(y_strength, pred)
                row["MAE (all)"] = mean_absolute_error(y_strength, pred)
            row["R2 (subset)"]  = r2_score(y_strength[has_hardness], pred[has_hardness])
            row["MAE (subset)"] = mean_absolute_error(y_strength[has_hardness], pred[has_hardness])
            rows.append(row)
        print(f"done: {grouping_name:28s} {method}")

per_seed = pd.DataFrame(rows)
per_seed.to_csv("results/table2_per_seed_results.csv", index=False)
```

done: New alloy (composition)      M0 Baseline
done: New alloy (composition)      M1 Tabor rule

done: New alloy (composition)      M2 Hardness as input

done: New alloy (composition)      M3 Augment (A)

done: New alloy (composition)      M4 Augment (B)

done: New alloy family (system)    M0 Baseline
done: New alloy family (system)    M1 Tabor rule

done: New alloy family (system)    M2 Hardness as input

done: New alloy family (system)    M3 Augment (A)

done: New alloy family (system)    M4 Augment (B)

## Step 8 — Results table (mean ± standard deviation over 5 seeds)

```
metric_cols = ["R2 (all)", "MAE (all)", "R2 (subset)", "MAE (subset)"]
mean_table = per_seed.groupby(["Grouping", "Method"])[metric_cols].mean()
std_table  = per_seed.groupby(["Grouping", "Method"])[metric_cols].std()

def mean_pm_std(mean, std, decimals):
    '''Format numbers as "0.650 ± 0.010"; show "-" where the method gives no value.'''
    if pd.isna(mean):
        return "-"
    return f"{mean:.{decimals}f} ± {std:.{decimals}f}"

pretty = pd.DataFrame(index=mean_table.index)
for col in metric_cols:
    decimals = 3 if col.startswith("R2") else 0
    pretty[col] = [mean_pm_std(m, s, decimals) for m, s in zip(mean_table[col], std_table[col])]

pretty.to_csv("results/table2_summary.csv")
pretty
```

                                                     R2 (all) MAE (all)  \
Grouping                  Method                                          
New alloy (composition)   M0 Baseline           0.670 ± 0.020   246 ± 7   
                          M1 Tabor rule                     -         -   
                          M2 Hardness as input  0.698 ± 0.009   240 ± 3   
                          M3 Augment (A)        0.673 ± 0.019   247 ± 8   
                          M4 Augment (B)        0.721 ± 0.010   230 ± 2   
New alloy family (system) M0 Baseline           0.545 ± 0.019   291 ± 8   
                          M1 Tabor rule                     -         -   
                          M2 Hardness as input  0.607 ± 0.010   273 ± 5   
                          M3 Augment (A)        0.550 ± 0.024  292 ± 11   
                          M4 Augment (B)        0.645 ± 0.015   267 ± 7   

                                                  R2 (subset) MAE (subset)  
Grouping                  Method                                            
New alloy (composition)   M0 Baseline           0.617 ± 0.027     273 ± 10  
                          M1 Tabor rule         0.430 ± 0.000      353 ± 0  
                          M2 Hardness as input  0.664 ± 0.016      259 ± 4  
                          M3 Augment (A)        0.615 ± 0.026     276 ± 12  
                          M4 Augment (B)        0.696 ± 0.008      247 ± 3  
New alloy family (system) M0 Baseline           0.506 ± 0.022     309 ± 12  
                          M1 Tabor rule         0.430 ± 0.000      353 ± 0  
                          M2 Hardness as input  0.586 ± 0.016      287 ± 6  
                          M3 Augment (A)        0.494 ± 0.031     315 ± 13  
                          M4 Augment (B)        0.639 ± 0.016      275 ± 8

### Step 8b — Picture of the results

```
fig, axes = plt.subplots(1, 2, figsize=(13, 4.8), sharey=True)
bar_width = 0.38
colors = {"New alloy (composition)": COLOR_BLUE, "New alloy family (system)": COLOR_ORANGE}

for ax, metric in zip(axes, ["R2 (subset)", "R2 (all)"]):
    x = np.arange(len(METHODS))
    for i, grouping_name in enumerate(GROUPINGS):
        means = [mean_table.loc[(grouping_name, m), metric] for m in METHODS]
        stds  = [std_table.loc[(grouping_name, m), metric] for m in METHODS]
        ax.bar(x + (i - 0.5) * bar_width, np.nan_to_num(means), bar_width * 0.92,
               yerr=np.nan_to_num(stds), capsize=3, color=colors[grouping_name], label=grouping_name)
    ax.set_xticks(x)
    ax.set_xticklabels([m.replace(" ", "\n", 1) for m in METHODS], fontsize=9)
    ax.set_ylim(0, 0.85)
    ax.spines[["top", "right"]].set_visible(False)

axes[0].set_title("Alloys that have a hardness value")
axes[1].set_title("All alloys (M1 not possible)")
axes[0].set_ylabel("R²  (higher is better)")
axes[1].legend(frameon=False, loc="upper left")
plt.tight_layout()
plt.savefig("figures/fig5_hardness_methods.png", dpi=300)
plt.show()
```

### Step 8c — Is the improvement consistent?

An average can hide surprises. Here we check, **seed by seed**, how much each hardness method improves R² over the baseline (M0) for new alloy families. If the improvement is positive for *every* seed, we can be much more confident it's real.

```
grouping_name = "New alloy family (system)"
base = per_seed[(per_seed.Grouping == grouping_name) & (per_seed.Method == "M0 Baseline")].set_index("Seed")["R2 (all)"]

improvement = {}
for method in ["M2 Hardness as input", "M3 Augment (A)", "M4 Augment (B)"]:
    this = per_seed[(per_seed.Grouping == grouping_name) & (per_seed.Method == method)].set_index("Seed")["R2 (all)"]
    improvement[method] = this - base

improvement = pd.DataFrame(improvement)
improvement.index.name = "Seed"
print("Change in R² compared with M0, new alloy family, every seed:")
display(improvement.round(3))
print("Seeds where the method was better than baseline:")
print((improvement > 0).sum().to_string())
```

Change in R² compared with M0, new alloy family, every seed:

      M2 Hardness as input  M3 Augment (A)  M4 Augment (B)
Seed                                                      
0                    0.092          -0.002           0.103
1                    0.063           0.002           0.111
2                    0.033          -0.023           0.090
3                    0.060           0.030           0.098
4                    0.063           0.018           0.101

Seeds where the method was better than baseline:
M2 Hardness as input    5
M3 Augment (A)          3
M4 Augment (B)          5

### Step 8d — Parity plot: baseline vs. best method

Predictions for **new alloy families** (seed 0). Compare the spread of the points around the diagonal: with hardness (orange), the cloud is noticeably tighter.

```
grouping_name = "New alloy family (system)"
fig, axes = plt.subplots(1, 2, figsize=(10.5, 4.8), sharex=True, sharey=True)

for ax, method, color in zip(axes, ["M0 Baseline", "M4 Augment (B)"], [COLOR_BLUE, COLOR_ORANGE]):
    pred = saved_predictions[(grouping_name, method, 0)]
    ax.scatter(y_strength, pred, s=14, alpha=0.6, color=color, edgecolor="none")
    ax.plot([0, 3500], [0, 3500], color="gray", linestyle="--", linewidth=1)
    ax.set_title(f"{method}\nR² = {r2_score(y_strength, pred):.2f},  "
                 f"MAE = {mean_absolute_error(y_strength, pred):.0f} MPa", fontsize=11)
    ax.set_xlabel("Measured yield strength (MPa)")
    ax.spines[["top", "right"]].set_visible(False)

axes[0].set_ylabel("Predicted yield strength (MPa)")
plt.tight_layout()
plt.savefig("figures/fig6_parity_baseline_vs_augment.png", dpi=300)
plt.show()
```

## Step 9 — Robustness check: does the pseudo-label weight matter?

We chose `PSEUDO_WEIGHT = 0.5` in advance. A reviewer will ask: *"Would a different value change your conclusion?"* We re-run M3 and M4 with weights from 0.25 to 1.0 (3 seeds each, to save time).

```
weights_to_try = [0.25, 0.5, 0.75, 1.0]
sensitivity = []

for weight in weights_to_try:
    for method in ["M3 Augment (A)", "M4 Augment (B)"]:
        scores = [r2_score(y_strength, run_method(method, "system_id", seed, pseudo_weight=weight))
                  for seed in SEEDS[:3]]
        sensitivity.append({"Pseudo weight": weight, "Method": method,
                            "R2 mean": np.mean(scores), "R2 std": np.std(scores)})

sensitivity = pd.DataFrame(sensitivity)
baseline_r2 = mean_table.loc[("New alloy family (system)", "M0 Baseline"), "R2 (all)"]
print(f"Baseline (M0) R² for new alloy families: {baseline_r2:.3f}\n")
sensitivity.pivot(index="Pseudo weight", columns="Method", values="R2 mean").round(3)
```

Baseline (M0) R² for new alloy families: 0.545

Method         M3 Augment (A)  M4 Augment (B)
Pseudo weight                                
0.25                    0.539           0.639
0.50                    0.534           0.642
0.75                    0.551           0.644
1.00                    0.542           0.646

If every weight gives a similar result, the conclusion is **robust**: it does not depend on a lucky choice of this setting.

## Step 10 — What do the results mean?

Look at your table from Step 8 and the figures. With the data we used when writing this notebook, the pattern was:

1. **Tabor's rule alone (M1) is the worst method.** A single factor of 3 is too simple for HEAs, and hardness and strength were often measured on differently processed samples.
2. **Scenario A (M3): hardness of *other* alloys gives no reliable improvement.** When the new alloys have no hardness, adding the extra hardness alloys changes R² by less than its seed-to-seed scatter, and it was better than the baseline in only some seeds (Step 8c). This negative result is worth reporting: it shows that hardness data is only useful when it covers the alloys you want to predict.
3. **Scenario B (M2, M4): hardness of the *new* alloys helps a lot**, especially for **new alloy families**, the hardest and most useful case for alloy discovery.
4. **Using hardness as extra training data (M4) works better than using it as an input feature (M2).** M2 can only use hardness for alloys that also have strength; M4 also learns from the 189 hardness-only alloys.

### The practical message of the paper

> *"Measure hardness first, then predict strength."* Cheap Vickers hardness tests on newly made alloys, combined with ML trained on both strength and hardness data, give clearly better yield-strength predictions than composition-based ML or Tabor's rule alone, while honest grouped validation shows that hardness data from *other* alloys gives no reliable improvement.

> **📝 For your paper**
> * **Methods:** describe the five methods, the two scenarios, the hardness deduplication (Step 3), the pseudo-label weight, and the 5 × 5-fold repeated grouped cross-validation.
> * **Results:** Table 2 (`results/table2_summary.csv`), Figure 5 (methods comparison), Figure 6 (parity plots), and the seed-by-seed consistency (Step 8c).
> * **Robustness:** the pseudo-weight sensitivity table (Step 9).
> * **Limitations (be honest, reviewers respect it):** hardness and strength sometimes come from different processing states; Tabor's factor 3 is an approximation; the dataset contains mostly cast and annealed alloys; scenario B assumes hardness can be measured for every new alloy.

## Step 11 — Save everything

```
# Out-of-fold predictions (seed 0) for every method, handy for later figures
out = strength[["formula", "composition_id", "system_id", "test_type", "processing",
                "yield_strength_MPa", "HV_measured"]].copy()
for grouping_name in GROUPINGS:
    for method in METHODS:
        short = f"{method.split()[0]}_{'comp' if 'composition' in grouping_name else 'system'}"
        out["pred_" + short] = saved_predictions[(grouping_name, method, 0)]
out.to_csv("results/predictions_notebook2_seed0.csv", index=False)
sensitivity.to_csv("results/table3_pseudo_weight_sensitivity.csv", index=False)

print("Saved:")
for f in sorted(os.listdir("results")):
    print("  results/" + f)
```

Saved:
  results/predictions_notebook2_seed0.csv
  results/table1_baseline_results.csv
  results/table2_per_seed_results.csv
  results/table2_summary.csv
  results/table3_pseudo_weight_sensitivity.csv

## Next notebooks

* **Notebook 3 — Uncertainty:** can the model tell us *when* its prediction is unreliable (e.g. for a new alloy family)? We will use an ensemble of models and check whether large uncertainty matches large errors.
* **Notebook 4 — Interpretation:** SHAP analysis: which descriptors drive strength, and does adding hardness data change what the model learns?

### Exercises (optional)
* Replace Tabor's factor 3 with a factor **learned from the training data** (fit the ratio σ<sub>y</sub>/HV on training alloys only). Does M4 improve?
* Run the experiment with **compression tests only**. Do the conclusions hold?
* Try `RandomForestRegressor` instead of XGBoost. Are the conclusions the same for a different model? (Reviewers like this check.)

File: 03_uncertainty.ipynb
# Notebook 3 — Can the Model Tell Us When It Is Wrong? (Uncertainty)

### Why uncertainty matters

In Notebook 2 our best model (M4) predicts the yield strength of a new alloy family with a typical error of about 270 MPa. But a single average hides something important: **some predictions are good and some are bad.** A materials scientist wants to know *which ones to trust*.

So instead of a single number like **"1250 MPa"**, we want the model to say **"1250 ± 400 MPa"**, and we want that **± range to be honest**.

### Four questions this notebook answers

| # | Question | How we check it |
|---|---|---|
| Q1 | **Ranking:** are predictions with large uncertainty really worse? | Compare the errors of confident vs. unconfident predictions |
| Q2 | **Calibration:** does a "95% interval" contain the true value 95% of the time? | Count how often the measured value falls inside the interval |
| Q3 | Does the model **know** when an alloy comes from a **new family**? | Compare uncertainty for new alloys vs. new families |
| Q4 | Can a simple **calibration step** fix the problems? | Re-scale the uncertainty and check Q2 again |

### Methods

* **Bootstrap ensemble (main method):** train 10 XGBoost models, each on a slightly different random resample of the training data. If they agree → confident; if they disagree → uncertain.
* **Random forest tree spread (comparison):** a random forest is already an ensemble of 300 trees, so we get a spread "for free".
* **Calibration:** learn a correction factor for the uncertainty on held-back training data.

We study the paper's two key models: **M0 (baseline)** and **M4 (hardness as extra training data, scenario B)** from Notebook 2.

## Step 1 — Import the libraries

```
import os
import re
import urllib.request
import warnings

import numpy as np
import pandas as pd
import matplotlib.pyplot as plt

from pymatgen.core import Element
from scipy.stats import norm, spearmanr          # normal distribution and rank correlation
from sklearn.ensemble import RandomForestRegressor
from sklearn.metrics import r2_score, mean_absolute_error
from xgboost import XGBRegressor

COLOR_BLUE   = "#2a78d6"
COLOR_ORANGE = "#eb6834"
COLOR_GREEN  = "#1baf7a"
COLOR_GRAY   = "#8a8a85"

os.makedirs("figures", exist_ok=True)
os.makedirs("results", exist_ok=True)
print("Libraries imported.")
```

Libraries imported.

## Step 2 — Data and features (same as Notebook 2)

This cell repeats Notebook 2, Steps 2–4 in compact form: helper functions, the strength table, the deduplicated hardness table, and the features. Nothing new happens here; see Notebook 2 for the detailed explanations.

```
# ---------- helper functions (explained in Notebooks 1 and 2) ----------
def parse_formula(formula):
    '''"Al0.25 Co1 Fe1 Ni1" -> atomic fractions {"Al": 0.077, ...}'''
    amounts = {}
    for element, amount in re.findall(r"([A-Z][a-z]?)([0-9.]+)", formula):
        amounts[element] = amounts.get(element, 0) + float(amount)
    total = sum(amounts.values())
    return {element: amount / total for element, amount in amounts.items()}

def make_composition_id(comp):
    return "-".join(f"{el}{round(frac, 3)}" for el, frac in sorted(comp.items()))

def make_system_id(comp):
    return "-".join(sorted(comp.keys()))

def element_radius(symbol):
    with warnings.catch_warnings():
        warnings.simplefilter("ignore")
        radius = Element(symbol).metallic_radius
    return float(radius) if radius else float(Element(symbol).atomic_radius)

def valence_electrons(symbol):
    group = Element(symbol).group
    return group if group <= 12 else group - 10

def physics_descriptors(comp, table):
    elements = list(comp.keys())
    c   = np.array([comp[el] for el in elements])
    r   = table.loc[elements, "radius"].values
    chi = table.loc[elements, "electroneg"].values
    r_mean, chi_mean = np.sum(c * r), np.sum(c * chi)
    return {
        "delta_size_mismatch": 100 * np.sqrt(np.sum(c * (1 - r / r_mean) ** 2)),
        "S_mix":     -8.314 * np.sum(c * np.log(c)),
        "VEC":       np.sum(c * table.loc[elements, "vec"].values),
        "chi_mean":  chi_mean,
        "delta_chi": np.sqrt(np.sum(c * (chi - chi_mean) ** 2)),
        "Tm_mean":   np.sum(c * table.loc[elements, "melting_K"].values),
        "r_mean":    r_mean,
        "n_elements": len(elements),
    }

# ---------- load and clean ----------
DATA_FILE = "data/MPEA_dataset.csv"
if not os.path.exists(DATA_FILE):
    os.makedirs("data", exist_ok=True)
    urllib.request.urlretrieve(
        "https://raw.githubusercontent.com/CitrineInformatics/MPEA_dataset/master/MPEA_dataset.csv", DATA_FILE)

raw = pd.read_csv(DATA_FILE).rename(columns={
    "IDENTIFIER: Reference ID": "ref_id", "FORMULA": "formula",
    "PROPERTY: Processing method": "processing", "PROPERTY: HV": "hardness_HV",
    "PROPERTY: Type of test": "test_type", "PROPERTY: Test temperature ($^\\circ$C)": "test_temp_C",
    "PROPERTY: YS (MPa)": "yield_strength_MPa"})
raw["processing"]     = raw["processing"].fillna("unknown")
raw["test_type"]      = raw["test_type"].fillna("unknown")
raw["composition"]    = raw["formula"].apply(parse_formula)
raw["composition_id"] = raw["composition"].apply(make_composition_id)
raw["system_id"]      = raw["composition"].apply(make_system_id)

strength = raw[raw["yield_strength_MPa"].notna() & raw["test_temp_C"].between(20, 30)]
strength = strength[(strength["yield_strength_MPa"] > 0) & (strength["yield_strength_MPa"] < 5000)].reset_index(drop=True)
hardness = raw[raw["hardness_HV"].notna()].drop_duplicates(
    subset=["composition_id", "processing", "hardness_HV", "ref_id"]).reset_index(drop=True)

# ---------- features for both tables at once ----------
both_tables = pd.concat([strength.assign(source="strength"),
                         hardness.assign(source="hardness", test_type="hardness")], ignore_index=True)
all_elements = sorted({el for comp in both_tables["composition"] for el in comp})
element_table = pd.DataFrame({
    "radius":     {el: element_radius(el) for el in all_elements},
    "electroneg": {el: float(Element(el).X) for el in all_elements},
    "melting_K":  {el: float(Element(el).melting_point) for el in all_elements},
    "vec":        {el: valence_electrons(el) for el in all_elements},
})
fractions  = pd.DataFrame(list(both_tables["composition"])).fillna(0).add_prefix("frac_")
physics    = pd.DataFrame([physics_descriptors(c, element_table) for c in both_tables["composition"]])
categories = pd.get_dummies(both_tables[["test_type", "processing"]], prefix=["test", "proc"], dtype=int)
features_all = pd.concat([fractions, physics, categories], axis=1)

is_strength_row   = (both_tables["source"] == "strength").values
X_strength        = features_all[is_strength_row].reset_index(drop=True)
X_hardness        = features_all[~is_strength_row].reset_index(drop=True)
y_strength        = strength["yield_strength_MPa"].values
y_hardness_pseudo = hardness["hardness_HV"].values * 9.807 / 3

print(f"Strength rows: {len(X_strength)},  hardness rows: {len(X_hardness)},  features: {X_strength.shape[1]}")
```

Strength rows: 722,  hardness rows: 516,  features: 45

## Step 3 — Settings and small helper functions

`make_training_set` builds the training data for **M0** (strength only) or **M4** (strength + all hardness pseudo-strengths with weight 0.5), exactly as in Notebook 2.

```
N_FOLDS       = 5
N_MODELS      = 10      # size of the bootstrap ensemble
PSEUDO_WEIGHT = 0.5
SEED          = 0

GROUPINGS = {"New alloy (composition)":   "composition_id",
             "New alloy family (system)": "system_id"}

def assign_group_folds(groups, n_folds, seed):
    '''Randomly give every group a fold number (same as Notebook 2).'''
    unique_groups = np.unique(groups)
    rng = np.random.default_rng(seed)
    rng.shuffle(unique_groups)
    return {group: i % n_folds for i, group in enumerate(unique_groups)}

def make_training_set(train_rows, method):
    '''
    train_rows: True/False array over the strength table (True = may be used for training).
    method: "M0" (strength only) or "M4" (strength + hardness pseudo-strengths).
    Returns features X, targets y and sample weights w.
    '''
    X = X_strength[train_rows]
    y = y_strength[train_rows]
    w = np.ones(train_rows.sum())
    if method == "M4":
        X = pd.concat([X, X_hardness])
        y = np.concatenate([y, y_hardness_pseudo])
        w = np.concatenate([w, np.full(len(y_hardness_pseudo), PSEUDO_WEIGHT)])
    return X, y, w
```

## Step 4 — The bootstrap ensemble

**Bootstrap** means: from a training set of *N* rows, randomly draw *N* rows **with replacement**. Some rows are picked twice, some not at all. Each of the 10 models sees a slightly different training set, so they make slightly different predictions.

* **Prediction** = the average of the 10 models.
* **Uncertainty (σ, "sigma")** = the standard deviation of the 10 predictions. Large σ means the models disagree.

```
def ensemble_predict(X_train, y_train, w_train, X_new, seed):
    '''Train N_MODELS XGBoost models on bootstrap resamples. Return mean and std of their predictions.'''
    rng = np.random.default_rng(seed)
    all_predictions = []

    for m in range(N_MODELS):
        # Draw row numbers with replacement (the "bootstrap" sample)
        rows = rng.integers(0, len(y_train), size=len(y_train))

        model = XGBRegressor(n_estimators=400, learning_rate=0.05, max_depth=5,
                             subsample=0.8, colsample_bytree=0.8,
                             random_state=seed * 100 + m, n_jobs=-1)
        model.fit(X_train.iloc[rows], y_train[rows], sample_weight=w_train[rows])
        all_predictions.append(model.predict(X_new))

    all_predictions = np.array(all_predictions)      # shape: (N_MODELS, number of new alloys)
    return all_predictions.mean(axis=0), all_predictions.std(axis=0)
```

## Step 5 — The calibration step

Ensembles are usually **overconfident**: their σ is too small. We fix this with a correction factor learned **only from training data** (never from the test fold, which would be cheating):

1. Inside the training data, hold back **20% of the groups** as a *calibration set*.
2. Train an ensemble on the other 80% and predict the calibration set.
3. For each calibration alloy compute $z = |\text{error}| / \sigma$: "how many sigmas off was the prediction?".
4. Find the value $q_{95}$ such that **95% of the z-values are below it**.
5. For the real test predictions, report the 95% interval as **prediction ± $q_{95}$ × σ**.

**A simpler alternative to compare with:** a *constant-width* interval, prediction ± $c_{95}$, where $c_{95}$ is the 95th percentile of the absolute errors on the calibration set. It uses no σ at all and gives every alloy the same interval. If our σ-based intervals are not narrower than this, then σ adds little practical value.

If the ensemble were perfectly calibrated, $q_{95}$ would be **1.96** (the textbook value for a normal distribution). A larger value means the raw σ was too small.

**Important detail:** the calibration groups are chosen with the **same grouping** as the test (alloy or family). This way the calibration "experiences" the same difficulty as the real test.

```
def calibration_factor(train_rows, groups, method, seed):
    '''Learn q95 (sigma-scaled) and c95 (constant width) on 20% held-back training groups.'''
    train_index  = np.where(train_rows)[0]
    inner_folds  = pd.Series(groups[train_index]).map(
        assign_group_folds(groups[train_index], 5, seed + 7)).values

    fit_rows = np.zeros(len(y_strength), dtype=bool)
    fit_rows[train_index[inner_folds != 0]] = True      # 80% of training groups
    calib_index = train_index[inner_folds == 0]           # 20% of training groups

    X, y, w = make_training_set(fit_rows, method)
    mean, sigma = ensemble_predict(X, y, w, X_strength.iloc[calib_index], seed)

    abs_error = np.abs(y_strength[calib_index] - mean)
    q95 = np.quantile(abs_error / sigma, 0.95)     # how many sigmas cover 95%
    c95 = np.quantile(abs_error, 0.95)             # how many MPa cover 95% (constant width)
    return q95, c95
```

## Step 6 — Run the experiment

For each grouping (new alloy / new family) and each method (M0 / M4) we do grouped 5-fold cross-validation. In every fold we:

* train the ensemble and predict the test alloys (mean and σ),
* learn the calibration factor $q_{95}$ from the training data,
* train a **random forest** too and record the spread of its 300 trees (comparison method).

This is the slowest notebook: about 2–4 minutes on a laptop.

```
results = {}     # results[(grouping, method)] = table with one row per strength measurement

for grouping_name, group_column in GROUPINGS.items():
    groups = strength[group_column].values
    fold   = pd.Series(groups).map(assign_group_folds(groups, N_FOLDS, SEED)).values

    for method in ["M0", "M4"]:
        mean  = np.zeros(len(y_strength))
        sigma = np.zeros(len(y_strength))
        q95   = np.zeros(len(y_strength))
        c95   = np.zeros(len(y_strength))
        rf_mean  = np.zeros(len(y_strength))
        rf_sigma = np.zeros(len(y_strength))

        for f in range(N_FOLDS):
            train, test = fold != f, fold == f
            X, y, w = make_training_set(train, method)

            # (1) bootstrap ensemble: prediction and raw uncertainty
            mean[test], sigma[test] = ensemble_predict(X, y, w, X_strength[test], SEED)

            # (2) calibration factor, learned from training data only
            q95[test], c95[test] = calibration_factor(train, groups, method, SEED)

            # (3) random forest: spread of the individual trees
            rf = RandomForestRegressor(n_estimators=300, min_samples_leaf=2, random_state=SEED, n_jobs=-1)
            rf.fit(X, y, sample_weight=w)
            tree_predictions = np.array([tree.predict(X_strength[test].values) for tree in rf.estimators_])
            rf_mean[test], rf_sigma[test] = tree_predictions.mean(axis=0), tree_predictions.std(axis=0)

        results[(grouping_name, method)] = pd.DataFrame({
            "formula": strength["formula"], "system_id": strength["system_id"],
            "measured": y_strength, "pred": mean, "sigma": sigma, "q95": q95, "c95": c95,
            "rf_pred": rf_mean, "rf_sigma": rf_sigma,
        })
        print(f"done: {grouping_name:28s} {method}   R² = {r2_score(y_strength, mean):.3f}")
```

done: New alloy (composition)      M0   R² = 0.669

done: New alloy (composition)      M4   R² = 0.701

done: New alloy family (system)    M0   R² = 0.533

done: New alloy family (system)    M4   R² = 0.630

## Step 7 — Q1: Are uncertain predictions really worse?

Two simple checks:

1. **Spearman rank correlation** between σ and the absolute error. 0 = σ tells us nothing; 1 = σ perfectly orders the errors. Values of 0.2–0.4 are typical for materials data.
2. **Split in halves:** the 50% most confident predictions vs. the 50% least confident. If uncertainty is useful, the confident half should have a clearly smaller error.

```
def ranking_check(table, pred_col, sigma_col):
    error = np.abs(table["measured"] - table[pred_col])
    order = np.argsort(table[sigma_col].values)            # from most to least confident
    half  = len(order) // 2
    return {
        "Spearman(σ, error)":          spearmanr(table[sigma_col], error).correlation,
        "MAE all (MPa)":               error.mean(),
        "MAE confident half (MPa)":    error.iloc[order[:half]].mean(),
        "MAE uncertain half (MPa)":    error.iloc[order[half:]].mean(),
    }

rows = []
for (grouping_name, method), table in results.items():
    rows.append({"Grouping": grouping_name, "Method": method, "UQ": "XGB ensemble",
                 **ranking_check(table, "pred", "sigma")})
    rows.append({"Grouping": grouping_name, "Method": method, "UQ": "Random forest",
                 **ranking_check(table, "rf_pred", "rf_sigma")})

ranking_table = pd.DataFrame(rows).set_index(["Grouping", "Method", "UQ"])
ranking_table.round(2)
```

                                                Spearman(σ, error)  \
Grouping                  Method UQ                                  
New alloy (composition)   M0     XGB ensemble                 0.30   
                                 Random forest                0.25   
                          M4     XGB ensemble                 0.28   
                                 Random forest                0.30   
New alloy family (system) M0     XGB ensemble                 0.25   
                                 Random forest                0.26   
                          M4     XGB ensemble                 0.26   
                                 Random forest                0.32   

                                                MAE all (MPa)  \
Grouping                  Method UQ                             
New alloy (composition)   M0     XGB ensemble          248.87   
                                 Random forest         262.28   
                          M4     XGB ensemble          241.74   
                                 Random forest         252.20   
New alloy family (system) M0     XGB ensemble          301.03   
                                 Random forest         319.59   
                          M4     XGB ensemble          271.89   
                                 Random forest         300.69   

                                                MAE confident half (MPa)  \
Grouping                  Method UQ                                        
New alloy (composition)   M0     XGB ensemble                     192.67   
                                 Random forest                    208.05   
                          M4     XGB ensemble                     186.82   
                                 Random forest                    188.85   
New alloy family (system) M0     XGB ensemble                     251.68   
                                 Random forest                    266.29   
                          M4     XGB ensemble                     214.15   
                                 Random forest                    228.87   

                                                MAE uncertain half (MPa)  
Grouping                  Method UQ                                       
New alloy (composition)   M0     XGB ensemble                     305.07  
                                 Random forest                    316.50  
                          M4     XGB ensemble                     296.66  
                                 Random forest                    315.54  
New alloy family (system) M0     XGB ensemble                     350.37  
                                 Random forest                    372.90  
                          M4     XGB ensemble                     329.62  
                                 Random forest                    372.50

### Step 7b — The "confidence curve"

Imagine you only trust the model's most confident predictions and send the rest to the lab. How does the error of the predictions you keep change as you remove more and more uncertain ones?

* **Orange (our model):** remove predictions in order of largest σ.
* **Gray dashed (random):** remove predictions in random order. The error stays flat; this is the "no information" baseline.
* **Green dotted (perfect):** remove the predictions with the largest *true* errors. This is the best possible, impossible in practice because we don't know true errors in advance.

The closer the orange line is to the green one, the more useful the uncertainty.

```
def confidence_curve(errors, order, fractions):
    '''MAE of the predictions that remain after removing the first part of `order`.'''
    n = len(errors)
    return [errors[order[: max(1, int(round(n * (1 - f))))]].mean() for f in fractions]

table  = results[("New alloy family (system)", "M4")]
errors = np.abs(table["measured"] - table["pred"]).values
removed = np.linspace(0, 0.9, 19)    # remove 0%, 5%, ..., 90% of predictions

curve_model   = confidence_curve(errors, np.argsort(table["sigma"].values), removed)  # small sigma first
curve_perfect = confidence_curve(errors, np.argsort(errors), removed)                  # small error first
rng = np.random.default_rng(0)
curve_random  = np.mean([confidence_curve(errors, rng.permutation(len(errors)), removed) for _ in range(50)], axis=0)

fig, ax = plt.subplots(figsize=(6.5, 4.5))
ax.plot(removed * 100, curve_random,  color=COLOR_GRAY,   linestyle="--", linewidth=2, label="Random order")
ax.plot(removed * 100, curve_model,   color=COLOR_ORANGE, linewidth=2, marker="o", markersize=5, label="Ordered by model uncertainty σ")
ax.plot(removed * 100, curve_perfect, color=COLOR_GREEN,  linestyle=":", linewidth=2, label="Perfect (ordered by true error)")
ax.set_xlabel("Least-confident predictions removed (%)")
ax.set_ylabel("MAE of remaining predictions (MPa)")
ax.set_title("M4, new alloy families: uncertainty identifies worse predictions")
ax.set_ylim(bottom=0)
ax.legend(frameon=False)
ax.spines[["top", "right"]].set_visible(False)
plt.tight_layout()
plt.savefig("figures/fig7_confidence_curve.png", dpi=300)
plt.show()
```

## Step 8 — Q2 & Q4: Is the uncertainty calibrated?

For each prediction we build a **95% interval** in two ways:

* **Raw:** prediction ± 1.96 σ (what you would naively do)
* **Calibrated:** prediction ± $q_{95}$ σ (Step 5)

Then we count the **coverage**: the % of measured values that fall inside their interval. **The goal is 95%.** Below 95% = overconfident (intervals too narrow); above = too cautious.

```
def coverage(table, pred_col, half_width):
    '''Fraction of measured values inside prediction ± half_width.'''
    return np.mean(np.abs(table["measured"] - table[pred_col]) <= half_width)

rows = []
for (grouping_name, method), table in results.items():
    rows.append({
        "Grouping": grouping_name, "Method": method,
        "Coverage raw XGB (%)":        100 * coverage(table, "pred", 1.96 * table["sigma"]),
        "Coverage raw RF (%)":         100 * coverage(table, "rf_pred", 1.96 * table["rf_sigma"]),
        "Coverage calibrated XGB (%)": 100 * coverage(table, "pred", table["q95"] * table["sigma"]),
        "Mean q95 (ideal 1.96)":       table["q95"].mean(),
        "Half-width calibrated σ (MPa)": (table["q95"] * table["sigma"]).mean(),
        "Coverage constant width (%)": 100 * coverage(table, "pred", table["c95"]),
        "Half-width constant (MPa)":   table["c95"].mean(),
    })
calibration_table = pd.DataFrame(rows).set_index(["Grouping", "Method"])
calibration_table.round(1)
```

                                  Coverage raw XGB (%)  Coverage raw RF (%)  \
Grouping                  Method                                              
New alloy (composition)   M0                      49.6                 90.9   
                          M4                      47.1                 90.4   
New alloy family (system) M0                      39.8                 87.4   
                          M4                      42.1                 90.0   

                                  Coverage calibrated XGB (%)  \
Grouping                  Method                                
New alloy (composition)   M0                             94.2   
                          M4                             89.3   
New alloy family (system) M0                             90.2   
                          M4                             94.6   

                                  Mean q95 (ideal 1.96)  \
Grouping                  Method                          
New alloy (composition)   M0                        7.4   
                          M4                        6.5   
New alloy family (system) M0                        7.6   
                          M4                        8.1   

                                  Half-width calibrated σ (MPa)  \
Grouping                  Method                                  
New alloy (composition)   M0                              752.5   
                          M4                              642.9   
New alloy family (system) M0                              778.7   
                          M4                              793.1   

                                  Coverage constant width (%)  \
Grouping                  Method                                
New alloy (composition)   M0                             93.1   
                          M4                             92.0   
New alloy family (system) M0                             91.8   
                          M4                             92.4   

                                  Half-width constant (MPa)  
Grouping                  Method                             
New alloy (composition)   M0                          626.6  
                          M4                          586.8  
New alloy family (system) M0                          804.2  
                          M4                          696.3

**How to read this table:**
* *Coverage raw XGB* far below 95% → the raw ensemble is overconfident.
* *Mean q95* far above 1.96 → the raw σ must be multiplied by a large factor to become honest.
* Compare the two **half-widths**: if the σ-based interval is about as wide as the constant one, σ helps us **rank** predictions (Step 7) but does not make the intervals much **narrower**.

### Step 8b — Calibration curve

A single 95% check is not the whole story, so we repeat the coverage check for **every** confidence level from 10% to 95%. A perfectly calibrated model lies on the diagonal. Points **below** the diagonal mean the model is overconfident.

For the calibrated version we turn $q_{95}$ into a corrected sigma: $\sigma_{cal} = \sigma \times q_{95} / 1.96$.

```
levels = np.array([0.1, 0.2, 0.3, 0.4, 0.5, 0.6, 0.7, 0.8, 0.9, 0.95])
z_values = norm.ppf(0.5 + levels / 2)        # e.g. 95% -> 1.96, 68% -> 1.0

fig, axes = plt.subplots(1, 2, figsize=(11, 4.8), sharey=True)
for ax, grouping_name in zip(axes, GROUPINGS):
    table = results[(grouping_name, "M4")]
    error = np.abs(table["measured"] - table["pred"]).values
    sigma_raw = table["sigma"].values
    sigma_cal = sigma_raw * table["q95"].values / 1.96

    observed_raw = [np.mean(error <= z * sigma_raw) for z in z_values]
    observed_cal = [np.mean(error <= z * sigma_cal) for z in z_values]

    ax.plot([0, 100], [0, 100], color=COLOR_GRAY, linestyle="--", linewidth=1, label="Perfect calibration")
    ax.plot(levels * 100, np.array(observed_raw) * 100, color=COLOR_BLUE, marker="o", linewidth=2, label="Raw ensemble")
    ax.plot(levels * 100, np.array(observed_cal) * 100, color=COLOR_ORANGE, marker="s", linewidth=2, label="Calibrated")
    ax.set_title(f"M4 — {grouping_name}")
    ax.set_xlabel("Expected coverage (%)")
    ax.set_xlim(0, 100); ax.set_ylim(0, 100)
    ax.spines[["top", "right"]].set_visible(False)

axes[0].set_ylabel("Observed coverage (%)")
axes[0].legend(frameon=False, loc="upper left")
plt.tight_layout()
plt.savefig("figures/fig8_calibration_curves.png", dpi=300)
plt.show()
```

## Step 9 — Q3: Does the model know when an alloy family is new?

Predicting a new alloy *family* is harder than predicting a new alloy, so the errors are larger (Notebook 1 and 2). An honest uncertainty should therefore also be **larger** for new families. Let's compare the average error with the average raw and calibrated uncertainty.

```
rows = []
for (grouping_name, method), table in results.items():
    rows.append({
        "Grouping": grouping_name, "Method": method,
        "Mean |error| (MPa)":          np.abs(table["measured"] - table["pred"]).mean(),
        "Mean raw σ (MPa)":            table["sigma"].mean(),
        "Mean calibrated σ (MPa)":     (table["sigma"] * table["q95"] / 1.96).mean(),
    })
q3_table = pd.DataFrame(rows).set_index(["Grouping", "Method"])
q3_table.round(0)
```

                                  Mean |error| (MPa)  Mean raw σ (MPa)  \
Grouping                  Method                                         
New alloy (composition)   M0                   249.0             103.0   
                          M4                   242.0              99.0   
New alloy family (system) M0                   301.0             101.0   
                          M4                   272.0              98.0   

                                  Mean calibrated σ (MPa)  
Grouping                  Method                           
New alloy (composition)   M0                        384.0  
                          M4                        328.0  
New alloy family (system) M0                        397.0  
                          M4                        405.0

**How to read this:** if the raw σ is almost the same for both groupings while the error grows, the ensemble **cannot tell** that a family is new. All 10 models were trained on similar data, so they make the same mistakes together. The calibration step learns this from the held-back *families* and widens the intervals accordingly. This is why the calibration must use the **same grouping** as the real use case.

## Step 9b — Why are the intervals so wide? Noise in the data itself

Even a perfect model cannot be more precise than the data it learns from. The same alloy, measured by different labs (different casting, grain size, sample size, oxygen content), gives different yield strengths. Let's measure this **scatter between repeated measurements**, using alloys tested at least 3 times with the **same test type**.

```
scatter = (strength.groupby(["composition_id", "test_type"])["yield_strength_MPa"]
                   .agg(["count", "mean", "std"])
                   .query("count >= 3")
                   .sort_values("count", ascending=False))

print(f"Alloys measured at least 3 times with the same test: {len(scatter)}")
print(f"Typical (median) standard deviation between repeats: {scatter['std'].median():.0f} MPa")
print(f"Average standard deviation between repeats:          {scatter['std'].mean():.0f} MPa\n")
scatter.head(8).round(0)
```

Alloys measured at least 3 times with the same test: 58
Typical (median) standard deviation between repeats: 194 MPa
Average standard deviation between repeats:          211 MPa

                                                   count    mean    std
composition_id                          test_type                      
Co0.2-Cr0.2-Fe0.2-Mn0.2-Ni0.2           T             30   654.0  422.0
Hf0.2-Nb0.2-Ta0.2-Ti0.2-Zr0.2           T             27  1077.0  248.0
Al0.2-Co0.2-Cr0.2-Fe0.2-Ni0.2           C             23  1275.0  237.0
Cr0.2-Cu0.2-Fe0.2-Mn0.2-Ni0.2           T             13   734.0  269.0
Al0.071-Co0.232-Cr0.232-Fe0.232-Ni0.232 T             12   378.0  221.0
Co0.25-Cr0.25-Fe0.25-Ni0.25             T             10   323.0  170.0
Al0.07-Co0.233-Cr0.233-Fe0.233-Ni0.233  T              8   463.0  346.0
Co0.2-Cr0.2-Fe0.2-Mn0.2-Ni0.2           C              8   719.0  536.0

This scatter is the **noise floor**: part of the "error" of every model is simply disagreement between experiments. It's one reason why 95% intervals cannot be narrow with literature data, and a fair point to make in the paper's discussion. (Processing, grain size and impurities explain part of the scatter; most of that information is missing in the dataset.)

## Step 10 — What a prediction looks like in practice

Here are predictions for a few alloys from **new families** (M4, calibrated 95% intervals), as you might report them to an experimental colleague.

```
table = results[("New alloy family (system)", "M4")].copy()
table["95% interval ±"] = table["q95"] * table["sigma"]
table["inside?"] = np.where(np.abs(table["measured"] - table["pred"]) <= table["95% interval ±"], "yes", "NO")

# 10 random examples, rounded to whole MPa
examples = table.sample(10, random_state=1)[["formula", "measured", "pred", "95% interval ±", "inside?"]]
examples = examples.rename(columns={"measured": "Measured (MPa)", "pred": "Predicted (MPa)"})
examples.round(0)
```

                                         formula  Measured (MPa)  \
59                    Al0.56 Co1 Cr1 Fe1 Mn1 Ni1           526.0   
60                    Al0.62 Co1 Cr1 Fe1 Mn1 Ni1           833.0   
214                          Hf1 Nb1 Ta1 Ti1 Zr1          1202.0   
638                        Al0.6 Cr1 Fe1 Mn1 Ni1          1130.0   
8                             Co1 Fe1 Ni1 Si0.75          1301.0   
101                           Al1 Mo1 Nb1 Ti1 V1          1375.0   
474                              Co1 Cr1 Fe1 Ni1           494.0   
161                          Cu1 Mn1 Ni1 Zn0.333           215.0   
406                                   Co1 Ni1 V1           602.0   
509  Al0.278 Co0.694 Cr0.222 Fe0.417 Ni1 Ti0.167           627.0   

     Predicted (MPa)  95% interval ± inside?  
59             972.0          1638.0     yes  
60            1134.0           723.0     yes  
214           1165.0           478.0     yes  
638           1166.0           639.0     yes  
8             1325.0          2176.0     yes  
101           1391.0           694.0     yes  
474            432.0          1064.0     yes  
161            378.0           939.0     yes  
406            808.0           959.0     yes  
509            908.0           578.0     yes

## Step 11 — Save the results

```
ranking_table.round(3).to_csv("results/table4_uncertainty_ranking.csv")
calibration_table.round(3).to_csv("results/table5_calibration.csv")
q3_table.round(1).to_csv("results/table6_uncertainty_new_family.csv")

all_predictions = []
for (grouping_name, method), table in results.items():
    all_predictions.append(table.assign(Grouping=grouping_name, Method=method))
pd.concat(all_predictions).to_csv("results/predictions_with_uncertainty.csv", index=False)
print("Saved tables 4-6 and predictions_with_uncertainty.csv in results/")
```

Saved tables 4-6 and predictions_with_uncertainty.csv in results/

## Summary — what we learned

Compare these points with your own tables above. They describe the pattern we observed when writing this notebook:

1. **Q1, ranking:** uncertainty is **useful but not perfect**. The confident half of the predictions has a clearly smaller error than the uncertain half, and the confidence curve lies between "random" and "perfect".
2. **Q2, calibration:** the **raw XGBoost ensemble is strongly overconfident.** Its "95%" intervals contain the true strength only about half of the time. The random forest's tree spread is much better calibrated without any correction (about 90%), a useful practical tip.
3. **Q3, new families:** the raw ensemble's σ **does not grow** for new alloy families even though the errors do. The model does not "know" when it is extrapolating.
4. **Q4, fix:** a simple calibration on held-back training groups (using the same grouping as the test) brings coverage **close to the 95% target**.
5. **But the honest intervals are wide** (several hundred MPa), about as wide as a simple constant-width interval. A large part of this comes from scatter between repeated experiments on the same alloy (Step 9b), not only from the model.

> **📝 For your paper**
> * **Methods:** bootstrap ensemble (10 XGBoost models), random-forest tree spread as comparison, group-aware calibration with $q_{95}$ learned on 20% held-back training groups.
> * **Results:** Table 4 (ranking), Table 5 (coverage), Figure 7 (confidence curve), Figure 8 (calibration curves).
> * Report the scatter between repeated measurements (Step 9b) as the **noise floor** of the dataset; it puts the model errors in perspective.
> * **Key sentence:** *"Uncalibrated ensemble uncertainties are overconfident and do not reflect the additional difficulty of extrapolating to unseen alloy systems; a group-aware recalibration restores near-nominal coverage."*
> * **Limitation:** results are from one random split (seed 0) because the ensemble is slow. If you have time, repeat with seeds 1–4 (change `SEED`) and report mean ± std, as in Notebook 2.

### Next: Notebook 4 — Interpretation (SHAP)
Which descriptors drive yield strength, and does adding hardness data change what the model learns?

### Exercises (optional)
* Change `N_MODELS` to 5 or 20. Does the ranking or calibration change?
* Calibrate with `composition_id` groups but test on `system_id` groups. What happens to coverage? (This shows why the grouping must match.)
